Repository: endoking5792/dental-study-notes

File: Dental Study Material/Module 3 - Dental Materials and Material Science/SubModule_3.1_Adhesion_Mechanisms.md
# Sub-Module 3.1: Adhesion Mechanisms

Module 3: Dental Materials & Material Science | Sub-Module 3.1

### Note on Sources

Sources used in this document: [1] Craig's Restorative Dental Materials (14th ed.) — the sole new source, providing real, quantified content on bonding to cast alloys and crystalline ceramics not previously covered. [2] McCabe JF, Walls AWG. Applied Dental Materials (9th ed.) — a second, complementary mechanism for why aged composite resists bonding, an intraoral silicoating repair technique, and real bond-strength data plus alternative surface-preparation methods for metal-to-resin bonding. [3] Bonsor SJ, Pearson GJ. A Clinical Guide to Applied Dental Materials — a real, specific enamel-bond failure mechanism (resin-tag "necking" during polymerization shrinkage) not previously covered. Cited by PDF page number, per the skill's fallback convention for this source. [4] Craig RG, ed. Restorative Dental Materials (11th ed., University of Michigan) — a clean five-criteria framework for adhesive-joint formation, and the genuinely important clarification that most dental restorative bonding is mechanical, not true chemical, adhesion. [5] Alani A, Patel M. Adhesive Techniques in Restorative Dentistry (BDJ Clinician's Guides). A genuinely modern (2020s) clinical source giving real, exact substrate-specific surface-treatment protocols across seven different restorative materials, consolidating the mechanism-level content already built above into concrete, step-by-step clinical sequences.

**Revision note:** the user asked whether McCabe's — on the standing Module 3 secondary source list — had been checked for this sub-module; it had not been. It adds real, distinct content to Section 3.1.3 specifically: a second mechanism for aged-composite bond failure (water imbibition/swelling, complementary to Craig's account), an intraoral tribomechanical silicoating repair technique, and — most substantially — real quantified bond-strength data plus two alternative metal-surface-preparation techniques (naturally-formed oxide bonding for base metals; a 400°C copper-oxide-generation heat treatment for precious alloys) not found in Craig's. Both additions below.

**Second revision note:** continuing the audit of the newly-supplied textbooks against sub-modules given only a light check earlier. Bonsor & Pearson's has a genuinely specific enamel-bond failure mechanism — resin-tag "necking" during polymerization shrinkage — not previously covered anywhere in this library. Added below within Section 3.1.1's continuity summary.

**Fourth revision note:** the user supplied a genuinely modern textbook, Adhesive Techniques in Restorative Dentistry (Alani & Patel, BDJ Clinician's Guides). It gives real, exact, substrate-by-substrate surface-treatment protocols — steam-clean/sandblast/alcohol-clean/primer/cement-load sequences with real timing — that consolidate everything this sub-module has covered mechanistically into concrete clinical steps. Added below as a new Section 3.1.4.

**Third revision note:** the user supplied a fifth new textbook, Restorative Dental Materials (Craig, ed., 11th ed., University of Michigan) — distinct from the 14th-edition Craig's already used. Its dedicated "Bonding to Dental Substrates" chapter (Bayne) gives a clean, general five-criteria framework for how ANY adhesive joint forms, applicable across every substrate covered in this sub-module, plus a genuinely important clarification often left implicit: true chemical bonding is rarely achieved in dental restorative bonding — most of what is called "adhesion" in dentistry is actually mechanical interlocking. Added below as new foundational content preceding the enamel/dentin cross-references.

**A major cross-reference note — please read before the rest of this document:** this sub-module's own outline (3.1.1 Adhesion to Enamel, 3.1.2 Adhesion to Dentin) is, almost topic-for-topic, the same scope already built in full — with real quantified bond-strength data, etch-pattern mechanisms, the hybrid layer, MMP-mediated bond degradation, and application protocol — in Module 1's Sub-Module 3.2 (Adhesive Systems & Bonding). Rebuilding that content here would be pure duplication rather than genuinely new study material. Sections 1 and 2 below therefore CROSS-REFERENCE that existing document rather than repeat it, with only a short structural summary given here for continuity. Section 3 (Adhesion to Restorative Materials) is built in full, since that specific topic — bonding resin to metal, to crystalline (non-etchable) ceramics, and repairing already-placed restorations — was NOT previously covered anywhere in this library.

## Foundational Framework — What Any Dental Adhesive Joint Actually Requires (Restorative Dental Materials, Michigan)

Before the substrate-specific sections below, it's worth establishing the general framework: an adhesive joint forms between an ADHEREND (the substrate) and an ADHESIVE (the material producing the interface). Most dental adhesive joints — a bonded composite restoration, for instance — actually involve TWO interfaces, not one (tooth-to-adhesive AND adhesive-to-restorative-material), which is why dental bonding so often requires multiple component layers referred to collectively as a bonding agent, rather than a single adhesive material. [4, p.269]

**Five conditions required for an optimally bonded interface — a genuinely useful checklist applicable to every substrate covered below:**

| Requirement | Why it matters |
|---|---|
| 1. Clean substrate surface | Oral surfaces carry an adsorbed pellicle from saliva, often further contaminated by plaque or food/stain components — this must be removed before bonding, and (since a freshly cleaned surface has HIGHER surface energy) it readily re-adsorbs contamination from air or saliva if not bonded to promptly. |
| 2. Good wetting | Low contact angle and spreading onto the surface (Sub-Module 1.2's wettability content applies directly) — clean dentin is hydrophilic and is best wetted by an adhesive that is also hydrophilic; solvent is added to lower adhesive viscosity and promote flow, though this is not always achievable in poorly accessible or very thin-film areas. |
| 3. Intimate adaptation without entrapped air | The adhesive must contact the substrate closely enough for bonding to occur, without air bubbles or other material trapped at the interface. |
| 4. Sufficient bond strength to resist intraoral debonding forces | The interface must have adequate physical, chemical, and/or mechanical strength for the loads it will actually face in service. |
| 5. Adequate cure under the recommended conditions | An under-cured adhesive will not achieve the retention or sealing its formulation is capable of, regardless of how well the first four conditions were met. |

*Source: [4, p.270]*

**A genuinely important honest clarification — most dental "adhesion" is mechanical, not chemical:** for TRUE chemical bonding, the distance between adhesive and substrate must be less than a few angstroms, with a high density of new chemical bonds forming along the entire interface. This condition is RARELY met in practice. As a direct consequence, bonding of dental restorative materials is, in reality, mostly MECHANICAL bonding — adhesive interlocking with surface irregularities, whether naturally present from cavity preparation or deliberately created by sandblasting or etching. This is worth stating plainly because clinical and marketing language routinely uses "bond" and "adhesion" as if true chemical bonding were the norm, when the mechanistic reality for most dental adhesive joints covered in this sub-module (enamel/dentin resin tags, ceramic silane coupling, metal surface roughening) is predominantly micromechanical interlocking, with genuine chemical contribution playing a smaller, supplementary role even where it exists (e.g. 10-MDP/4-META bonding to residual hydroxyapatite, covered above). [4, p.270]

**Debonding — how these joints actually fail, tying together the substrate-specific failure mechanisms covered below:** debonding occurs through crack formation and propagation at INTERFACE DEFECTS — real, named examples include interfacial contamination, excess moisture, trapped air bubbles, voids formed during solvent evaporation, areas of poor wetting, bubbles within the adhesive itself, and curing-shrinkage-induced pores. This is the same general defect-driven failure logic behind the specific resin-tag-necking mechanism (Section 3.1.1 below) and the aged-composite bonding failures (Section 3.1.3 below) — each substrate-specific failure mode covered in this sub-module is, at bottom, a specific instance of this same general crack-at-a-defect debonding process. [4, p.271]

## 3.1.1 Adhesion to Enamel — Cross-Reference

**Full treatment: Module 1, Sub-Module 3.2, Sections 2.2-2.3 and 4.**

Summary for continuity: phosphoric acid (30-40%, 15-40 seconds) demineralizes enamel, exposing the prism structure and creating a micro-retentive pattern that resin flows into and mechanically interlocks with on setting. Buonocore's original 1959 discovery is the historical basis for this entire technique. Etching increases enamel's bondable surface area by up to 2000-fold, and produces both macrotags (forming between prism peripheries) and microtags (forming within prism cores) — together responsible for the mechanical interlock. Enamel bonding is genuinely dentistry's most reliable adhesive procedure, with real long-term retention data behind it, and remains excellent even under the newer self-etch/universal-adhesive systems ONLY when the etch step used on enamel is strong enough (a strong self-etch system, or a selective phosphoric-acid pre-etch of enamel specifically) — this is why "selective enamel etching" persists as a recommendation even for products marketed as fully self-etch.

### A Specific Enamel Resin-Tag Failure Mechanism Not Previously Covered (Bonsor & Pearson)

Resin tags formed after enamel etching impregnate the enamel surface to a depth of roughly 30 μm, consistent with the etch-depth figures already established elsewhere in this library. During the polymerization of the bonding resin, however, the resin tags themselves SHRINK — and they have a genuine tendency to "neck" during this shrinkage, meaning the resin tag becomes NARROWER than the aperture it is occupying, specifically at the point just beneath the enamel surface. [3, PDF p.370]

**Why this necking matters clinically — a specific, named failure pathway:** during thermocycling (the routine hot/cold stimulus load already covered in this module's Sub-Module 1.2 thermal-expansion content), this narrowed neck of resin is a genuine stress-concentration point and is likely to fail — resulting in the resin tag separating from the overlying bonding-resin layer at that exact narrowed point, even though the bulk bond to the tooth may otherwise look intact. This is a real, specific micromechanical failure mode distinct from the broader enamel-bond-durability discussion already covered from other sources. [3, PDF p.370]

**A second, related enamel-bonding limitation — incomplete resin penetration from trapped air:** the bonding resin may also fail to penetrate to the FULL depth of the fissure created by etching, because air becomes entrapped during resin application — a separate mechanism from the necking failure above, and one that can independently contribute to microleakage. Newer self-etch bonding systems have specifically attempted to address this particular air-entrapment limitation, alongside their other known trade-offs already covered in this module's Sub-Module 3.2. [3, PDF p.370]

## 3.1.2 Adhesion to Dentin — Cross-Reference

**Full treatment: Module 1, Sub-Module 3.2, Sections 2.2, 5, and 6.**

Summary for continuity: dentin bonding is fundamentally more complex than enamel bonding because dentin is a wet, tubular, collagen-containing substrate rather than a dense mineral surface. The hybrid layer — the resin-interpenetration zone formed when hydrophilic primer monomers infiltrate acid-demineralized collagen and subsequently polymerize in place — is the mechanism responsible for dentin bond strength. Real reported shear bond strengths in the hybrid-layer-mediated range are 15-30 MPa, with most failures being cohesive rather than adhesive above roughly 20 MPa. Bond strength is genuinely NOT static after placement: matrix metalloproteinase (MMP)-mediated collagen degradation within the hybrid layer, resin hydrolysis, and nanoleakage all contribute to a real, measurable decline in bond strength over the following months to years — which is why moisture control ("wet bonding" — glistening but not pooling) and avoiding both over-drying (collagen collapse) and over-etching (a demineralized zone deeper than the primer can fully infiltrate) are the two most consequential technique-sensitive steps in the entire dentin-bonding protocol.

## 3.1.3 Adhesion to Restorative Materials

This section covers a genuinely distinct bonding problem from Sections 1-2 above: bonding resin not to natural tooth structure, but to an existing RESTORATIVE material — composite to composite, resin to ceramic, and resin to metal. Each substrate requires a mechanistically different surface-conditioning strategy, because none of them are collagen-containing, acid-demineralizable mineral in the way enamel and dentin are.

### Composite-to-Composite Bonding — Repair

Repair of a fractured composite restoration is indicated when the fracture is not severe enough to justify full replacement, or when other factors favor conservation — tooth-structure preservation, cost, time, or (for a fixed prosthesis) avoiding replacement of multiple connected units. [1, p.241]

**The core problem — aged composite bonds poorly to fresh composite:** aging of a composite restoration in the oral environment severely decreases its ability to bond to freshly placed composite, so an adhesive system is specifically recommended to mediate this bond rather than relying on the aged surface alone. The clinical protocol: roughen the aged composite surface with an intraoral sandblaster or a diamond bur, apply phosphoric acid for surface cleaning, THEN apply the bonding adhesive before placing new composite. [1, p.241]

**A second, complementary mechanism for why aged composite bonds poorly (McCabe's):** beyond the coupling-agent/surface-chemistry explanation above, composite resin exposed in the mouth over time absorbs water and swells. A water-imbibed surface is thought to be genuinely more difficult to bond to, and ongoing stress is set up at the old/new material interface specifically because the NEW composite also continues absorbing water and swelling over time in the oral environment after placement — an ongoing dimensional mismatch, not just a one-time surface-chemistry problem. Thorough cleaning of the resin surface to remove cutting debris helps maximize attachment strength. [2, p.197]

**An intraoral repair technique beyond simple sandblasting:** an intraoral sandblaster can be used either to mechanically roughen the aged composite surface, OR to silicoat it using a tribomechanical approach — depositing a thin silica layer directly via the abrasive process itself, which can then be silanized to create a genuinely bondable surface, distinct from simple mechanical roughening alone. [2, p.197]

### Ceramic-to-Resin Bonding — Two Genuinely Different Ceramic Families

**The silica-based (etchable) ceramic protocol — already covered in Module 1, Sub-Module 5.3:** feldspathic porcelain and lithium-disilicate glass-ceramics respond to hydrofluoric acid etching (8-12%, 1-3 minutes) because HF dissolves their glass phase, creating real microporosities for resin to flow into, followed by a silane coupling agent to chemically bridge the ceramic's inorganic surface to the resin cement's organic matrix.

**The crystalline (non-etchable) ceramic exception — genuinely new content:** hydrofluoric acid etching is NOT efficient on highly crystalline ceramics — glass-infiltrated/densely sintered alumina and yttria-stabilized tetragonal zirconia polycrystal (Y-TZP) specifically lack the glass phase that HF needs to dissolve, so the entire silica-based ceramic protocol from Sub-Module 5.3 simply does not work here. This remains a genuine subject of debate among clinicians and researchers rather than a fully settled protocol. [1, p.229]

The alternative techniques used instead: airborne particle abrasion with 35-110 μm alumina particles, specifically to increase surface roughness mechanically since chemical dissolution isn't available; tribochemical coating, where the zirconia surface is treated with silica-modified alumina particles (commonly delivered as 110 μm and 30 μm silica-coated aluminum particles) to deposit an artificial silica layer, followed by conventional silanization — this technique has given genuinely MIXED results in the literature, not a uniformly reliable outcome; and organophosphate monomers, particularly 10-MDP, incorporated into primers developed specifically for zirconia bonding and into universal adhesive systems. [1, p.229]

**A practical takeaway worth stating precisely:** a universal adhesive containing silane will bond well to silica-based ceramics, but silane alone does NOT effectively bond zirconia — a zirconia-specific primer (typically 10-MDP-based) is advisable for zirconia restorations even when the same universal adhesive bottle is being used for a different, silica-based ceramic case. [1, p.229]

### Metal-to-Resin Bonding — Genuinely New Content

Direct chemical adhesion between resin and a metal alloy surface is inherently poor — metals lack the reactive hydroxyl/silanol chemistry that both enamel/dentin (via hydroxyapatite/collagen) and silica-based ceramics (via silane) offer. Several distinct surface-conditioning strategies exist, and choosing between them depends specifically on the alloy family being bonded: [1, p.229]

| Technique | How it works / where it's used |
|---|---|
| Sandblasting (airborne particle abrasion) with alumina | The most commonly used method overall for preparing a metal substrate. Creates a microretentive, high-energy surface purely mechanically — works across alloy families, unlike several of the techniques below. |
| Electrolytic etching | Effective on base-metal alloys, but NOT as effective on noble alloys — noble alloys' more homogeneous microstructure gives the electrolytic process less compositional variation to selectively attack. |
| Tin plating | Used specifically to improve resin-cement retention to NOBLE alloys — the alloy family electrolytic etching handles poorly. |
| Silica coating / tribochemical silica application | A silica layer is deposited at high temperature, or tribochemically via aluminum oxide particles modified with silicic acid; a silane solution is then applied to the treated metal, converting an otherwise non-bondable metal surface into one that IS capable of bonding to dimethacrylate resins — the same chemical logic used for zirconia above, applied here to metal instead. |
| 10-MDP and 4-META monomers in resin cements | Improve retention to cast-alloy restorations directly through the resin cement's own formulation, without a separate surface-treatment step. These monomers are more effective with base-metal alloys than with noble alloys — the same alloy-family asymmetry seen with electrolytic etching above. Dedicated metal primers also exist for this purpose, though Craig's is explicit that research results across different metal-primer products are inconsistent — this is not a uniformly reliable, settled technique. |

**The pattern worth remembering:** almost every metal-bonding technique above splits along the SAME base-metal-vs-noble-alloy line — electrolytic etching and 10-MDP/4-META monomers favor base metals; tin plating specifically exists to compensate for noble alloys' resistance to those same techniques. This mirrors the corrosion-resistance/reactivity logic from Module 3's Sub-Module 2.1 (base metals corrode/react more readily, which is exactly why they also bond to resin more readily through chemically-reactive techniques).

### Real Bond-Strength Data and Two Alternative Metal-Preparation Techniques (McCabe's)

Bonding resin to BASE metal alloys is described as relatively straightforward, with bond strengths in excess of 20 MPa considered normal. The mechanism is thought to involve the alloy's own NATURALLY-FORMED oxide layer, and the only surface preparation typically required is moderate sandblasting followed by steam cleaning — no additional coating or chemical treatment needed. [2, p.212]

**Precious alloys are harder to bond, and the field is honestly less settled here than for base metals:** tin plating is recommended for some products specifically to generate an oxide layer suitable for bonding — but McCabe's is explicit that it is NOT clear whether tin plating actually aids bonding through genuine chemical bonding to the tin oxide, or simply through creating a mechanically roughened surface coated with tin oxide crystals that resin can interlock into. A real alternative technique for other alloy/adhesive systems: heating the alloy to 400°C in air for 10 minutes, specifically to generate a copper oxide layer on the metal surface — a heat-based alternative to the sandblasting/tin-plating/silica-coating techniques already covered above from Craig's. [2, p.212]

### Repair of Metal-Ceramic Restorations — A Combined Protocol

A fractured metal-ceramic (porcelain-fused-to-metal) restoration presents both substrates simultaneously, and the repair protocol genuinely combines the two techniques above rather than picking one: [1, p.241]

- Where a large area of the metal infrastructure is exposed: sandblast with alumina (or silicic-acid-modified alumina), then apply silane and adhesive resin, before placing composite.
- Where the fractured surface is porcelain: sandblast AND etch with hydrofluoric acid gel, then silanize, apply adhesive, and place composite.

**A specific safety point worth flagging clearly:** intraoral use of hydrofluoric acid gel — necessary for the porcelain-repair branch above — must be performed with rubber dam isolation, because of HF's caustic effect on soft tissue if it contacts the gingiva or oral mucosa unprotected. [1, p.241]

## 3.1.4 Real Substrate-Specific Adhesive Protocols, Side by Side (Alani & Patel)

Every substrate-specific mechanism covered in Section 3.1.3 above — sandblasting metal, HF-etching silica-based ceramic, 10-MDP priming zirconia — converges into a real, step-by-step clinical sequence in practice. Laid out side by side, the shared structure and the substrate-specific differences both become clear: [5, p.54]

| Substrate | Surface treatment sequence |
|---|---|
| Gold alloy (Type III) | Steam clean → alumina blast, rinse, air dry → (optional heat treatment) → alcohol clean, air dry → alloy 10-MDP primer, air dry → resin cement load |
| Chrome alloy (Ni-Cr or Co-Cr) | Steam clean → alumina blast, rinse, air dry → alcohol clean, air dry → alloy 10-MDP primer, air dry → resin cement load — structurally identical to the gold-alloy sequence, confirming this protocol is base-metal-vs-noble-metal-agnostic in structure even though the underlying bond chemistry differs by alloy family (Section 3.1.3 above). |
| Composite resin (veneer) | Steam clean → sandblast → rinse, air dry → alcohol clean, air dry → adhesive application, air dry → resin cement load — directly matches the composite-repair sandblasting protocol already covered above. |
| Resin nano-ceramic (onlay) | Steam clean → sandblast (specifically CoJet-Sand — a silica-modified alumina tribochemical system, the same mechanism already covered for zirconia/metal silica-coating above) → rinse, air dry → alcohol clean, air dry → adhesive application, air dry → resin cement load |
| Glass-fibre post | Steam clean → alcohol clean, air dry → silane (60 seconds, only if the post is NOT pre-silanated) → air dry → adhesive application, air dry — no cement-load step listed separately, since post cementation follows as its own procedure. |
| Lithium disilicate glass-ceramic (onlay) | Steam clean → 5% or 9.5% hydrofluoric acid etch (10 or 20 seconds respectively) → rinse, air dry → 37% phosphoric acid etch (15 seconds) → rinse, air dry → alcohol clean, air dry → silane (60 seconds) → air dry → adhesive application, air dry → resin cement (composite resin restorative paste) load |
| Zirconia (crown) | Steam clean → sandblast → rinse, air dry → alcohol clean, air dry → ceramic 10-MDP primer (60 seconds) → air dry → resin cement load — NO hydrofluoric acid step, consistent with the crystalline-ceramic HF-resistance already established in Section 3.1.3 above. |

**The pattern worth internalizing across all seven protocols:** every single sequence begins with steam cleaning and ends with an air-dry step immediately before cement loading — the substrate-specific chemistry (HF acid vs. 10-MDP primer vs. silane vs. none) is inserted in the MIDDLE of an otherwise near-identical outer structure. This is a genuinely useful way to memorize the whole family of protocols: learn the universal outer scaffold once, then attach only the substrate-specific middle step for whichever material is actually being bonded. Notably, the two crystalline substrates that cannot be HF-etched — zirconia and both metal alloy families — converge on the SAME 10-MDP-primer solution in the middle step, despite being chemically very different materials, because 10-MDP's phosphate-ester chemistry can bond to both metal oxide and zirconia oxide surfaces. [5, p.54]

## References

1. Sakaguchi RL, Ferracane JL, Powers JM. Craig's Restorative Dental Materials. 14th ed. St. Louis: Elsevier; 2019.

2. McCabe JF, Walls AWG. Applied Dental Materials. 9th ed. Oxford: Blackwell Publishing; 2008.

3. Bonsor SJ, Pearson GJ. A Clinical Guide to Applied Dental Materials. Edinburgh: Churchill Livingstone Elsevier; 2013.

4. Craig RG, ed. Restorative Dental Materials. 11th ed. St. Louis: Mosby; 2002.

5. Alani A, Patel M. Adhesive Techniques in Restorative Dentistry. Cham: Springer (BDJ Clinician's Guides).

<!-- related-notes -->
## Related Notes

**Ceramic & Indirect Restorations** — hub: [[Dental Study Material/_Topic Hubs/Ceramic & Indirect Restorations|Ceramic & Indirect Restorations]]

- [[Dental Study Material/Module 1 - Conservative and Restorative/SubModule_5.2_Indirect_Restoration_Materials|M1 · 5.2: Indirect Restoration Materials]] *(other module)*
- [[Dental Study Material/Module 1 - Conservative and Restorative/SubModule_5.1_Types_of_Indirect_Restorations|M1 · 5.1: Types of Indirect Restorations]] *(other module)*
- [[Dental Study Material/Module 1 - Conservative and Restorative/SubModule_5.3_Indirect_Restoration_Preparation_and_Cementation|M1 · 5.3: Indirect Restoration Preparation & Cementation]] *(other module)*
- [[Dental Study Material/Module 1 - Conservative and Restorative/SubModule_6.3_Restoration_Longevity_and_Failure_Patterns|M1 · 6.3: Restoration Longevity & Failure Patterns]] *(other module)*
- [[Dental Study Material/Module 2 - Endodontics/SubModule_8.4_Restoration_of_the_Endodontically_Treated_Tooth|M2 · 8.4: Restoration of the Endodontically Treated Tooth]] *(other module)*
- [[Dental Study Material/Module 1 - Conservative and Restorative/SubModule_5.4_Occlusion_and_Indirect_Restoration_Planning|M1 · 5.4: Occlusion & Indirect Restoration Planning]] *(other module)*
- [[Dental Study Material/Module 3 - Dental Materials and Material Science/SubModule_2.2_Ceramics_and_Glass_Materials|M3 · 2.2: Ceramics & Glass Materials]]
- [[Dental Study Material/Module 3 - Dental Materials and Material Science/SubModule_7.1_Material_Degradation_Mechanisms|M3 · 7.1: Material Degradation Mechanisms]]
- [[Dental Study Material/Module 3 - Dental Materials and Material Science/SubModule_1.3_Mechanical_Properties|M3 · 1.3: Mechanical Properties]]
- [[Dental Study Material/Module 3 - Dental Materials and Material Science/SubModule_1.2_Physical_Properties|M3 · 1.2: Physical Properties]]

**Dentin Bonding Agents & Adhesive Dentistry** — hub: [[Dental Study Material/_Topic Hubs/Dentin Bonding Agents & Adhesive Dentistry|Dentin Bonding Agents & Adhesive Dentistry]]

- [[Dental Study Material/Module 1 - Conservative and Restorative/SubModule_3.2_Adhesive_Systems_and_Bonding|M1 · 3.2: Adhesive Systems & Bonding]] *(other module)*
- [[Dental Study Material/Module 1 - Conservative and Restorative/SubModule_4.4_Fissure_Sealants_and_Preventive_Resin_Restorations|M1 · 4.4: Fissure Sealants & Preventive Resin Restorations]] *(other module)*
- [[Dental Study Material/Module 1 - Conservative and Restorative/SubModule_3.3_Liners_Bases_and_Pulp_Protection_Materials|M1 · 3.3: Liners, Bases & Pulp-Protection Materials]] *(other module)*
- [[Dental Study Material/Module 1 - Conservative and Restorative/SubModule_5.1.5_Post_and_Core_Restorations|M1 · 5.1.5: Post-and-Core Restorations (Expanded)]] *(other module)*
- [[Dental Study Material/Module 1 - Conservative and Restorative/SubModule_3.1_Restorative_Material_Categories|M1 · 3.1: Restorative Material Categories]] *(other module)*
- [[Dental Study Material/Module 1 - Conservative and Restorative/SubModule_2.3_Cavity_Classification_and_Design|M1 · 2.3: Cavity Classification & Design by Type]] *(other module)*
- [[Dental Study Material/Module 3 - Dental Materials and Material Science/SubModule_3.2_Adhesive_System_Types|M3 · 3.2: Adhesive System Types]]
- [[Dental Study Material/Module 3 - Dental Materials and Material Science/SubModule_3.3_Adhesive_Protocol_and_Application|M3 · 3.3: Adhesive Protocol & Application]]
- [[Dental Study Material/Module 3 - Dental Materials and Material Science/SubModule_7.2_Clinical_Monitoring_and_Maintenance|M3 · 7.2: Clinical Monitoring & Maintenance]]
- [[Dental Study Material/Module 3 - Dental Materials and Material Science/SubModule_4.1_Cement_Types_and_Selection|M3 · 4.1: Cement Types & Selection]]

**Restorative Forces, Marginal Integrity & Biomechanics** — hub: [[Dental Study Material/_Topic Hubs/Restorative Forces, Marginal Integrity & Biomechanics|Restorative Forces, Marginal Integrity & Biomechanics]]

- [[Dental Study Material/Module 1 - Conservative and Restorative/SubModule_2.1_Principles_of_Tooth_Preparation|M1 · 2.1: Principles of Tooth Preparation]] *(other module)*
- [[Dental Study Material/Module 1 - Conservative and Restorative/SubModule_3.1_Restorative_Material_Categories|M1 · 3.1: Restorative Material Categories]] *(other module)*
- [[Dental Study Material/Module 1 - Conservative and Restorative/SubModule_5.2_Indirect_Restoration_Materials|M1 · 5.2: Indirect Restoration Materials]] *(other module)*
- [[Dental Study Material/Module 1 - Conservative and Restorative/SubModule_3.2_Adhesive_Systems_and_Bonding|M1 · 3.2: Adhesive Systems & Bonding]] *(other module)*
- [[Dental Study Material/Module 1 - Conservative and Restorative/SubModule_4.1_Composite_Restoration_Placement_Techniques|M1 · 4.1: Composite Restoration Placement Techniques]] *(other module)*
- [[Dental Study Material/Module 1 - Conservative and Restorative/SubModule_6.4_Non_Carious_Tooth_Structure_Loss|M1 · 6.4: Non-Carious Tooth Structure Loss]] *(other module)*
- [[Dental Study Material/Module 3 - Dental Materials and Material Science/SubModule_1.3_Mechanical_Properties|M3 · 1.3: Mechanical Properties]]
- [[Dental Study Material/Module 3 - Dental Materials and Material Science/SubModule_2.2_Ceramics_and_Glass_Materials|M3 · 2.2: Ceramics & Glass Materials]]
- [[Dental Study Material/Module 3 - Dental Materials and Material Science/SubModule_7.1_Material_Degradation_Mechanisms|M3 · 7.1: Material Degradation Mechanisms]]
- [[Dental Study Material/Module 3 - Dental Materials and Material Science/SubModule_8.4_Gypsum_Products|M3 · 8.4: Gypsum Products]]

**Tooth Structure — Enamel, Dentin & Pulp-Dentin Complex** — hub: [[Dental Study Material/_Topic Hubs/Tooth Structure — Enamel, Dentin & Pulp-Dentin Complex|Tooth Structure — Enamel, Dentin & Pulp-Dentin Complex]]

- [[Dental Study Material/Module 2 - Endodontics/SubModule_1.1-1.3_Pulp_Dentin_Complex_Biology|M2 · 1: Pulp-Dentin Complex Biology]] *(other module)*
- [[Dental Study Material/Module 1 - Conservative and Restorative/SubModule_2.1_Principles_of_Tooth_Preparation|M1 · 2.1: Principles of Tooth Preparation]] *(other module)*
- [[Dental Study Material/Module 1 - Conservative and Restorative/SubModule_2.2_Caries_Removal_Strategies|M1 · 2.2: Caries Removal Strategies]] *(other module)*
- [[Dental Study Material/Module 1 - Conservative and Restorative/SubModule_3.2_Adhesive_Systems_and_Bonding|M1 · 3.2: Adhesive Systems & Bonding]] *(other module)*
- [[Dental Study Material/Module 1 - Conservative and Restorative/SubModule_3.3_Liners_Bases_and_Pulp_Protection_Materials|M1 · 3.3: Liners, Bases & Pulp-Protection Materials]] *(other module)*
- [[Dental Study Material/Module 1 - Conservative and Restorative/SubModule_1.2_Caries_Diagnosis_and_Detection|M1 · 1.2: Caries Diagnosis and Detection]] *(other module)*
- [[Dental Study Material/Module 3 - Dental Materials and Material Science/SubModule_3.2_Adhesive_System_Types|M3 · 3.2: Adhesive System Types]]
- [[Dental Study Material/Module 3 - Dental Materials and Material Science/SubModule_5.2_Bioactive_Materials|M3 · 5.2: Bioactive Materials]]
- [[Dental Study Material/Module 3 - Dental Materials and Material Science/SubModule_1.2_Physical_Properties|M3 · 1.2: Physical Properties]]

**Composite Resin** — hub: [[Dental Study Material/_Topic Hubs/Composite Resin|Composite Resin]]

- [[Dental Study Material/Module 1 - Conservative and Restorative/SubModule_3.1_Restorative_Material_Categories|M1 · 3.1: Restorative Material Categories]] *(other module)*
- [[Dental Study Material/Module 1 - Conservative and Restorative/SubModule_4.1_Composite_Restoration_Placement_Techniques|M1 · 4.1: Composite Restoration Placement Techniques]] *(other module)*
- [[Dental Study Material/Module 1 - Conservative and Restorative/SubModule_4.2a_ClassI_II_Composite_Protocols|M1 · 4.2a: Class I & II Composite Restoration Protocols]] *(other module)*
- [[Dental Study Material/Module 1 - Conservative and Restorative/SubModule_4.2b_ClassIII_IV_V_Composite_Protocols|M1 · 4.2b: Class III, IV & V Composite Restoration Protocols]] *(other module)*
- [[Dental Study Material/Module 1 - Conservative and Restorative/SubModule_6.1_Large_Restorations_and_Complex_Cases|M1 · 6.1: Large Restorations & Complex Cases]] *(other module)*
- [[Dental Study Material/Module 1 - Conservative and Restorative/SubModule_6.2_Restoration_of_Esthetic_Zone|M1 · 6.2: Restoration of Esthetic Zone]] *(other module)*
- [[Dental Study Material/Module 3 - Dental Materials and Material Science/SubModule_2.3_Polymer_Materials|M3 · 2.3: Polymer Materials]]
- [[Dental Study Material/Module 3 - Dental Materials and Material Science/SubModule_6.1_Material_Selection_Criteria|M3 · 6.1: Material Selection Criteria]]
- [[Dental Study Material/Module 3 - Dental Materials and Material Science/SubModule_7.1_Material_Degradation_Mechanisms|M3 · 7.1: Material Degradation Mechanisms]]
- [[Dental Study Material/Module 3 - Dental Materials and Material Science/SubModule_1.2_Physical_Properties|M3 · 1.2: Physical Properties]]

**Luting & Cementation Materials** — hub: [[Dental Study Material/_Topic Hubs/Luting & Cementation Materials|Luting & Cementation Materials]]

- [[Dental Study Material/Module 1 - Conservative and Restorative/SubModule_3.3_Liners_Bases_and_Pulp_Protection_Materials|M1 · 3.3: Liners, Bases & Pulp-Protection Materials]] *(other module)*
- [[Dental Study Material/Module 1 - Conservative and Restorative/SubModule_5.3_Indirect_Restoration_Preparation_and_Cementation|M1 · 5.3: Indirect Restoration Preparation & Cementation]] *(other module)*
- [[Dental Study Material/Module 1 - Conservative and Restorative/SubModule_6.3_Restoration_Longevity_and_Failure_Patterns|M1 · 6.3: Restoration Longevity & Failure Patterns]] *(other module)*
- [[Dental Study Material/Module 2 - Endodontics/SubModule_5.4_Root_End_Preparation_Retrograde_Filling_Materials|M2 · 5.4: Root-End Preparation & Retrograde Filling Materials]] *(other module)*
- [[Dental Study Material/Module 1 - Conservative and Restorative/SubModule_4.1_Composite_Restoration_Placement_Techniques|M1 · 4.1: Composite Restoration Placement Techniques]] *(other module)*
- [[Dental Study Material/Module 2 - Endodontics/SubModule_6.1_Traumatic_Dental_Injuries|M2 · 6.1: Traumatic Dental Injuries]] *(other module)*
- [[Dental Study Material/Module 3 - Dental Materials and Material Science/SubModule_4.1_Cement_Types_and_Selection|M3 · 4.1: Cement Types & Selection]]
- [[Dental Study Material/Module 3 - Dental Materials and Material Science/SubModule_4.2_Cementation_Protocol|M3 · 4.2: Cementation Protocol]]
- [[Dental Study Material/Module 3 - Dental Materials and Material Science/SubModule_2.2_Ceramics_and_Glass_Materials|M3 · 2.2: Ceramics & Glass Materials]]
- [[Dental Study Material/Module 3 - Dental Materials and Material Science/SubModule_5.2_Bioactive_Materials|M3 · 5.2: Bioactive Materials]]

<!-- source-textbooks -->
## Source Textbooks (available in vault)

- [[Textbooks/Dental Materials/Craig_Restorative_Dental_Materials_14e_MD/00_INDEX|Craig's Restorative Dental Materials (14e)]]
- [[Textbooks/Dental Materials/McCabe_Applied_Dental_Materials_Chapterwise/00_INDEX|McCabe — Applied Dental Materials]]
- [[Textbooks/Dental Materials/Dental_Materials_Chapterwise_MD_All/A_Clinical_Guide_to_Applied_Dental_Materials_MD/00_INDEX|Bonsor & Pearson — A Clinical Guide to Applied Dental Materials]]
- [[Textbooks/Dental Materials/Michigan_Restorative_Dental_Materials_Chapterwise/00_INDEX|Restorative Dental Materials (Craig, Michigan 11e)]]
- [[Textbooks/Conservative Dentistry/Adhesive_Techniques_in_Restorative_Dentistry_Niranjan_s_Mac_Chapterwise/00_INDEX|Adhesive Techniques in Restorative Dentistry]]
